Repository: LNSGYCoO3KING/CIF-Viewer

File: LNSGYCO STRUCTURE.cif (part 1 of 5)
data_LNSGYCo_Pm21_final_afterisodistort
_gsas_GSASII_version  5817
_pd_block_id
   2025-08-07T19:21|LNSGYCo_Pm21_final_afterisodistort|noname|D8
_audit_creation_method  "created in GSAS-II"
_audit_creation_date  2025-08-07T19:21
_audit_author_name  "no name"
_audit_update_record
   "2025-08-07T19:21  Initial software-generated CIF"
_refine_ls_weighting_scheme  sigma
_pd_proc_info_datetime  2025-08-07T19:21
_pd_calc_method  "Rietveld Refinement"
_computing_structure_refinement
   "GSAS-II (Toby & Von Dreele, J. Appl. Cryst. 46, 544-549, 2013)"
_refine_ls_matrix_type  full
_refine_ls_number_parameters  11
_refine_ls_goodness_of_fit_all  0.109
_refine_ls_shift/su_max   2.1227
_refine_ls_shift/su_mean  0.3090
_refine_ls_number_restraints  0
_refine_ls_number_constraints  0

# OVERALL WEIGHTED R-FACTOR
_refine_ls_wR_factor_obs  0.09258

# phase info for LNSGYCO_final_HE follows
_pd_phase_name  LNSGYCO_final_HE
_cell_length_a  5.30037(9)
_cell_length_b  7.51585(12)
_cell_length_c  5.36051(8)
_cell_angle_alpha  90
_cell_angle_beta   89.986(12)
_cell_angle_gamma  90
_cell_volume  213.546(4)
_exptl_crystal_density_diffrn  7.5543
_symmetry_cell_setting  monoclinic
_space_group_name_H-M_alt  "P 21/m"
_space_group_name_Hall  "-P 2yb"
loop_
    _space_group_symop_id
    _space_group_symop_operation_xyz
     1  x,y,z
     2  -x,1/2+y,-z
     3  -x,-y,-z
     4  x,1/2-y,z

# ATOMIC COORDINATES AND DISPLACEMENT PARAMETERS
loop_ 
   _atom_site_label
   _atom_site_type_symbol
   _atom_site_fract_x
   _atom_site_fract_y
   _atom_site_fract_z
   _atom_site_occupancy
   _atom_site_adp_type
   _atom_site_U_iso_or_equiv
   _atom_site_site_symmetry_multiplicity
Co1_1  Co   0.00000     0.00000     0.50000     1.0000     Uiso 0.0095(9)  2   
Co1_2  Co   0.50000     0.00000     0.00000     1.0000     Uiso 0.0095(9)  2   
O1_1   O    0.57997     0.25000     0.98544     1.0000     Uiso 0.012(5)   2   
O1_2   O    -0.07657    0.25000     0.49470     1.0000     Uiso 0.012(5)   2   
O2_1   O    0.79488     -0.03534    0.22992     1.0000     Uiso 0.028(3)   4   
O2_2   O    0.25614     0.47239     0.29624     1.0000     Uiso 0.028(3)   4   
Sm1_1  Sm   0.00679     0.25000     0.04722     0.2000     Uiso 0.0114(30) 2   
Sm1_2  Sm   0.48446     0.25000     0.53903     0.2000     Uiso 0.0128(31) 2   
La1_1  La   0.00679     0.25000     0.04722     0.2000     Uiso 0.0114(30) 2   
Nd1_1  Nd   0.00679     0.25000     0.04722     0.2000     Uiso 0.0114(30) 2   
Gd1_1  Gd   0.00679     0.25000     0.04722     0.2000     Uiso 0.0114(30) 2   
Y1_1   Y    0.00679     0.25000     0.04722     0.2000     Uiso 0.0114(30) 2   
La1_2  La   0.48446     0.25000     0.53903     0.2000     Uiso 0.0128(31) 2   
Nd1_2  Nd   0.48446     0.25000     0.53903     0.2000     Uiso 0.0128(31) 2   
Gd1_2  Gd   0.48446     0.25000     0.53903     0.2000     Uiso 0.0128(31) 2   
Y1_2   Y    0.48446     0.25000     0.53903     0.2000     Uiso 0.0128(31) 2   

loop_  _atom_type_symbol _atom_type_number_in_cell
        _atom_type_scat_Cromer_Mann_a1 _atom_type_scat_Cromer_Mann_a2 _atom_type_scat_Cromer_Mann_a3
        _atom_type_scat_Cromer_Mann_a4 _atom_type_scat_Cromer_Mann_b1 _atom_type_scat_Cromer_Mann_b2
        _atom_type_scat_Cromer_Mann_b3 _atom_type_scat_Cromer_Mann_b4 _atom_type_scat_Cromer_Mann_c
        _atom_type_scat_length_neutron _atom_type_scat_source
        _atom_type_scat_dispersion_real _atom_type_scat_dispersion_imag _atom_type_scat_dispersion_source
  Co      4      12.2841    7.3409     4.0034     2.3488     4.2791     0.2784     13.5359    71.1692    1.0118     0.249
      https://raw.githubusercontent.com/AdvancedPhotonSource/GSAS-II/refs/heads/main/GSASII/atmdata.py
    -2.365   3.614   https://raw.githubusercontent.com/AdvancedPhotonSource/GSAS-II/refs/heads/main/GSASII/atmdata.py
  Gd      0.8    25.0709    19.0798    13.8518    3.5455     2.2534     0.182      12.9331    101.398    2.4196     0
      https://raw.githubusercontent.com/AdvancedPhotonSource/GSAS-II/refs/heads/main/GSASII/atmdata.py
    -8.877  11.987   https://raw.githubusercontent.com/AdvancedPhotonSource/GSAS-II/refs/heads/main/GSASII/atmdata.py
  La      0.8    20.578     19.599     11.3727    3.2872     2.9482     0.2445     18.7726    133.124    2.1468     0.824
      https://raw.githubusercontent.com/AdvancedPhotonSource/GSAS-II/refs/heads/main/GSASII/atmdata.py
    -1.418   9.034   https://raw.githubusercontent.com/AdvancedPhotonSource/GSAS-II/refs/heads/main/GSASII/atmdata.py
  Nd      0.8    22.6845    19.6847    12.774     2.8514     2.6625     0.2106     15.885     137.903    1.9849     0.769
      https://raw.githubusercontent.com/AdvancedPhotonSource/GSAS-II/refs/heads/main/GSASII/atmdata.py
    -3.098  10.931   https://raw.githubusercontent.com/AdvancedPhotonSource/GSAS-II/refs/heads/main/GSASII/atmdata.py
  O       12     3.0485     2.2868     1.5463     0.867      13.2771    5.7011     0.3239     32.9089    0.2508     0.5804
      https://raw.githubusercontent.com/AdvancedPhotonSource/GSAS-II/refs/heads/main/GSASII/atmdata.py
     0.049   0.032   https://raw.githubusercontent.com/AdvancedPhotonSource/GSAS-II/refs/heads/main/GSASII/atmdata.py
  Sm      0.8    24.0042    19.4258    13.4396    2.896      2.4727     0.1965     14.3996    128.007    2.2096     0
      https://raw.githubusercontent.com/AdvancedPhotonSource/GSAS-II/refs/heads/main/GSASII/atmdata.py
    -5.308  12.309   https://raw.githubusercontent.com/AdvancedPhotonSource/GSAS-II/refs/heads/main/GSASII/atmdata.py
  Y       0.8    17.776     10.2946    5.7263     3.2659     1.4029     12.8006    0.1256     104.354    1.9121     0.775
      https://raw.githubusercontent.com/AdvancedPhotonSource/GSAS-II/refs/heads/main/GSASII/atmdata.py
    -0.267   2.024   https://raw.githubusercontent.com/AdvancedPhotonSource/GSAS-II/refs/heads/main/GSASII/atmdata.py

# Note that Z affects _cell_formula_sum and _weight
_cell_formula_units_Z  2
_chemical_formula_sum  "Co2 Gd0.4 La0.4 Nd0.4 O6 Sm0.4 Y0.4"
_chemical_formula_weight  485.74

# MOLECULAR GEOMETRY
loop_
   _geom_bond_atom_site_label_1
   _geom_bond_atom_site_label_2
   _geom_bond_distance
   _geom_bond_site_symmetry_1
   _geom_bond_site_symmetry_2
   _geom_bond_publ_flag
  Co1_1  O1_2   1.9225       1_555    1_555 yes
  Co1_1  O1_2   1.9225       1_555    2_546 yes
  Co1_1  O2_1   1.83013      1_555    1_455 yes
  Co1_1  O2_1   1.83013      1_555    3_656 yes
  Co1_1  O2_2   1.75457      1_555    2_546 yes
  Co1_1  O2_2   1.75457      1_555    4_555 yes
  Co1_2  O1_1   1.92776      1_555    1_554 yes
  Co1_2  O1_1   1.92776      1_555    2_646 yes
  Co1_2  O2_1   2.00834      1_555    1_555 yes
  Co1_2  O2_1   2.00834      1_555    3_655 yes
  Co1_2  O2_2   2.05778      1_555    2_645 yes
  Co1_2  O2_2   2.05778      1_555    4_555 yes
  O1_1   Co1_2  1.92776      1_555    1_556 yes
  O1_1   Co1_2  1.92776      1_555    2_656 yes
  O1_1   Sm1_1  2.2865       1_555    1_656 yes
  O1_1   Sm1_2  2.44607      1_555    1_555 yes
  O1_2   Co1_1  1.9225       1_555    1_555 yes
  O1_2   Co1_1  1.9225       1_555    2_556 yes
  O1_2   Sm1_1  2.43897      1_555    1_555 yes
  O1_2   Sm1_2  2.33875      1_555    1_455 yes
  O2_1   Co1_1  1.83013      1_555    1_655 yes
  O2_1   Co1_2  2.00834      1_555    1_555 yes
  O2_1   Sm1_1  2.61139      1_555    1_655 yes
  O2_1   Sm1_1  2.43192      1_555    2_645 yes
  O2_1   Sm1_2  2.51559      1_555    2_646 yes
  O2_2   Co1_1  1.75457      1_555    2_556 yes
  O2_2   Co1_2  2.05778      1_555    2_655 yes
  O2_2   Sm1_1  2.51461      1_555    1_555 yes
  O2_2   Sm1_2  2.43986      1_555    1_555 yes
  O2_2   La1_2  2.65031      1_555    2_656 yes
  Sm1_1  O1_1   2.2865       1_555    1_454 yes
  Sm1_1  O1_2   2.43897      1_555    1_555 yes
  Sm1_1  O2_1   2.61139      1_555    1_455 yes
  Sm1_1  O2_1   2.43192      1_555    2_655 yes
  Sm1_1  O2_1   2.43192      1_555    3_655 yes
  Sm1_1  O2_1   2.61139      1_555    4_455 yes
  Sm1_1  O2_2   2.51461      1_555    1_555 yes
  Sm1_1  O2_2   2.51461      1_555    4_555 yes
  Sm1_2  O1_1   2.44607      1_555    1_555 yes
  Sm1_2  O1_2   2.33875      1_555    1_655 yes
  Sm1_2  O2_1   2.51559      1_555    2_656 yes
  Sm1_2  O2_1   2.51559      1_555    3_656 yes
  Sm1_2  O2_2   2.43986      1_555    1_555 yes
  Sm1_2  O2_2   2.43986      1_555    4_555 yes
  La1_1  O1_1   2.2865       1_555    1_454 yes
  La1_1  O1_2   2.43897      1_555    1_555 yes
  La1_1  O2_1   2.61139      1_555    1_455 yes
  La1_1  O2_1   2.43192      1_555    2_655 yes
  La1_1  O2_1   2.43192      1_555    3_655 yes
  La1_1  O2_1   2.61139      1_555    4_455 yes
  La1_1  O2_2   2.51461      1_555    1_555 yes
  La1_1  O2_2   2.51461      1_555    4_555 yes
  Nd1_1  O1_1   2.2865       1_555    1_454 yes
  Nd1_1  O1_2   2.43897      1_555    1_555 yes
  Nd1_1  O2_1   2.61139      1_555    1_455 yes
  Nd1_1  O2_1   2.43192      1_555    2_655 yes
  Nd1_1  O2_1   2.43192      1_555    3_655 yes
  Nd1_1  O2_1   2.61139      1_555    4_455 yes
  Nd1_1  O2_2   2.51461      1_555    1_555 yes
  Nd1_1  O2_2   2.51461      1_555    4_555 yes
  Gd1_1  O1_1   2.2865       1_555    1_454 yes
  Gd1_1  O1_2   2.43897      1_555    1_555 yes
  Gd1_1  O2_1   2.61139      1_555    1_455 yes
  Gd1_1  O2_1   2.43192      1_555    2_655 yes
  Gd1_1  O2_1   2.43192      1_555    3_655 yes
  Gd1_1  O2_1   2.61139      1_555    4_455 yes
  Gd1_1  O2_2   2.51461      1_555    1_555 yes
  Gd1_1  O2_2   2.51461      1_555    4_555 yes
  Y1_1   O1_1   2.2865       1_555    1_454 yes
  Y1_1   O1_2   2.43897      1_555    1_555 yes
  Y1_1   O2_1   2.61139      1_555    1_455 yes
  Y1_1   O2_1   2.43192      1_555    2_655 yes
  Y1_1   O2_1   2.43192      1_555    3_655 yes
  Y1_1   O2_1   2.61139      1_555    4_455 yes
  Y1_1   O2_2   2.51461      1_555    1_555 yes
  Y1_1   O2_2   2.51461      1_555    4_555 yes
  La1_2  O1_1   2.44607      1_555    1_555 yes
  La1_2  O1_2   2.33875      1_555    1_655 yes
  La1_2  O2_1   2.51559      1_555    2_656 yes
  La1_2  O2_1   2.51559      1_555    3_656 yes
  La1_2  O2_2   2.43986      1_555    1_555 yes
  La1_2  O2_2   2.65031      1_555    2_646 yes
  La1_2  O2_2   2.65031      1_555    3_666 yes
  La1_2  O2_2   2.43986      1_555    4_555 yes
  Nd1_2  O1_1   2.44607      1_555    1_555 yes
  Nd1_2  O1_2   2.33875      1_555    1_655 yes
  Nd1_2  O2_1   2.51559      1_555    2_656 yes
  Nd1_2  O2_1   2.51559      1_555    3_656 yes
  Nd1_2  O2_2   2.43986      1_555    1_555 yes
  Nd1_2  O2_2   2.43986      1_555    4_555 yes
  Gd1_2  O1_1   2.44607      1_555    1_555 yes
  Gd1_2  O1_2   2.33875      1_555    1_655 yes
  Gd1_2  O2_1   2.51559      1_555    2_656 yes
  Gd1_2  O2_1   2.51559      1_555    3_656 yes
  Gd1_2  O2_2   2.43986      1_555    1_555 yes
  Gd1_2  O2_2   2.43986      1_555    4_555 yes
  Y1_2   O1_1   2.44607      1_555    1_555 yes
  Y1_2   O1_2   2.33875      1_555    1_655 yes
  Y1_2   O2_1   2.51559      1_555    2_656 yes
  Y1_2   O2_1   2.51559      1_555    3_656 yes
  Y1_2   O2_2   2.43986      1_555    1_555 yes
  Y1_2   O2_2   2.43986      1_555    4_555 yes

loop_
   _geom_angle_atom_site_label_1
   _geom_angle_atom_site_label_2
   _geom_angle_atom_site_label_3
   _geom_angle
   _geom_angle_site_symmetry_1
   _geom_angle_site_symmetry_2
   _geom_angle_site_symmetry_3
   _geom_angle_publ_flag
  O2_2   Co1_1  O2_2   180           2_546  1_555    4_555 yes
_pd_proc_ls_pref_orient_corr
   "March-Dollase correction coef. = 1.000 axis = [0, 0, 1]"
_pd_proc_ls_profile_function
;
Finger-Cox-Jephcoat function parameters U, V, W, X, Y, SH/L:
  peak variance(Gauss) = Utan(Th)^2^+Vtan(Th)+W:
  peak HW(Lorentz) = X/cos(Th)+Ytan(Th); SH/L = S/L+H/L
  U, V, W in (centideg)^2^, X & Y in centideg
    96.869, -44.521, 16.519, 0.000, 0.000, 0.002, 

;
_diffrn_radiation_type  "Cu K\a~1,2~"
loop_
   _diffrn_radiation_wavelength
   _diffrn_radiation_wavelength_wt
   _diffrn_radiation_wavelength_id
  1.54051         1.0             1     
  1.54433         0.5000          2     
_refine_ls_R_F_factor        0.08167
_refine_ls_R_Fsqd_factor     0.05002
_pd_proc_ls_prof_R_factor     0.07003
_pd_proc_ls_prof_wR_factor    0.09258
_gsas_proc_ls_prof_R_B_factor   0.07881
_gsas_proc_ls_prof_wR_B_factor  0.09725
_pd_proc_ls_prof_wR_expected  0.85154
_diffrn_radiation_probe  x-ray
_diffrn_radiation_polarisn_ratio  0.7000
_pd_proc_ls_background_function
;
Background function: "chebyschev-1" function with 30 terms:
    0.905, -0.231, 0.152, -0.090, 0.039, -0.024, 0.004, -0.009, 
    -0.016, -0.003, 0.017, 0.003, -0.004, 0.012, -0.003, -0.012, 
    0.010, 0.020, -0.015, -0.006, 0.008, -0.009, -0.008, 0.009, 
    -0.006, -0.003, 0.008, 0.008, -0.011, 0.005, 
;
_diffrn_ambient_temperature  300
_diffrn_ambient_pressure  100

# STRUCTURE FACTOR TABLE
loop_
   _refln_index_h
   _refln_index_k
   _refln_index_l
   _refln_F_squared_meas
   _refln_F_squared_calc
   _refln_phase_calc
   _refln_d_spacing
   _gsas_i100_meas
  0    0    1    334.0515   35.4062    180.0   5.36051  1.46   
  1    0    0    467.3787   56.8772    0.0     5.30037  2.00   
  0    1    1    34.5268    6.4852     180.0   4.36421  0.20   
  1    1    0    200.0556   114.5708   -180.0  4.33157  1.14   
  1    0    1    5888.2988  5114.1443  0.0     3.76948  12.59  
  1    0    -1   5647.8096  4958.8629  0.0     3.76854  12.07  
  0    2    0    6378.5854  6242.4666  -180.0  3.75792  13.56  
  1    1    1    1835.1537  1778.6662  180.0   3.36945  6.23   
  1    1    -1   2908.9672  2847.8842  -0.0    3.36878  9.88   
  0    2    1    143.9041   7.4257     180.0   3.07711  0.41   
  1    2    0    133.8292   19.3761    -0.0    3.06560  0.37   
  0    0    2    43751.2630 41639.2673 0.0     2.68025  46.20  
  1    2    1    48060.8258 47816.2084 -180.0  2.66133  100.00 
  1    2    -1   46835.6464 46538.5461 180.0   2.66100  97.43  
  2    0    0    46208.2812 46346.0181 0.0     2.65019  47.65  
  0    1    2    5838.0904  6318.7604  180.0   2.52453  10.88  
  2    1    0    10.6425    43.1086    -0.0    2.49936  0.02   
  1    0    2    3.8327     4.7852     0.0     2.39208  0.00   
  1    0    -2   247.4447   293.6216   180.0   2.39160  0.21   
  2    0    1    306.6333   124.2034   0.0     2.37594  0.25   
  2    0    -1   40.1726    16.3265    180.0   2.37547  0.03   
  1    1    2    29.4531    14.8856    180.0   2.27942  0.04   
  1    1    -2   433.2717   220.0724   0.0     2.27900  0.65   
  0    3    1    44.2928    36.5222    -0.0    2.26964  0.07   
  2    1    1    2036.5802  1827.9595  180.0   2.26544  3.02   
  1    3    0    435.2765   389.3564   -180.0  2.26501  0.65   
  2    1    -1   1291.3899  1155.3310  -180.0  2.26503  1.91   
  0    2    2    13940.4904 12872.5961 180.0   2.18210  19.10  
  2    2    0    16213.1830 15853.0328 180.0   2.16579  21.87  
  1    3    1    2151.7327  1770.6993  0.0     2.08649  2.68   
  1    3    -1   2830.1496  2325.2435  -180.0  2.08633  3.53   
  1    2    2    352.2798   330.6594   -0.0    2.01794  0.41   
  1    2    -2   403.5376   373.8522   180.0   2.01765  0.47   
  2    2    1    309.2922   267.9469   -0.0    2.00822  0.36   
  2    2    -1   138.7888   120.8663   180.0   2.00794  0.16   
  2    0    2    54514.6133 51740.0175 0.0     1.88474  27.38  
  2    0    -2   49206.5181 46929.1370 0.0     1.88427  24.70  
  0    4    0    60287.4225 61392.3971 -0.0    1.87896  30.09  
  0    3    2    6703.1228  6115.9613  0.0     1.83024  6.33   
  2    1    2    4547.9342  4286.2657  -180.0  1.82814  4.28   
  2    1    -2   7182.9176  6820.4421  0.0     1.82771  6.76   
  2    3    0    102.0240   140.5293   -180.0  1.82057  0.10   
  0    0    3    2.0097     5.9788     180.0   1.78684  0.00   
  0    4    1    5.5130     6.0783     180.0   1.77319  0.00   
  1    4    0    8.0798     9.5563     -0.0    1.77098  0.01   
  3    0    0    21.5935    34.2344    180.0   1.76679  0.01   
  0    1    3    54.3048    61.1998    -180.0  1.73838  0.05   
  1    3    2    389.9824   519.4801   0.0     1.73009  0.33   
  1    3    -2   39.0287    52.6082    0.0     1.72991  0.03   
  2    3    1    765.4871   1140.2480  0.0     1.72396  0.64   
  2    3    -1   516.3268   771.3238   -0.0    1.72378  0.43   
  3    1    0    55.2746    108.6562   180.0   1.71991  0.05   
  1    0    3    213.4744   343.1359   0.0     1.69334  0.09   
  1    0    -3   294.1174   462.7987   0.0     1.69308  0.12   
  2    2    2    2264.8816  2196.7924  -180.0  1.68473  1.80   
  2    2    -2   1791.8740  1736.1929  -180.0  1.68439  1.42   
  1    4    1    3399.2139  3379.1239  -0.0    1.68162  2.68   
  1    4    -1   3687.3410  3667.0446  0.0     1.68154  2.91   
  3    0    1    4802.3323  5093.8736  0.0     1.67812  1.89   
  3    0    -1   3383.8542  3610.8284  0.0     1.67787  1.33   
  1    1    3    10055.0268 9685.1176  -180.0  1.65193  7.65   
  1    1    -3   11040.3998 10633.3433 -0.0    1.65169  8.40   
  3    1    1    663.8185   752.9901   -180.0  1.63779  0.50   
  3    1    -1   2003.4243  2269.4440  0.0     1.63756  1.50   
  0    2    3    292.0869   146.9058   -0.0    1.61371  0.21   
  3    2    0    653.0817   112.8375   180.0   1.59890  0.46   
  1    2    3    20210.6747 18938.8766 180.0   1.54384  13.36  
  1    2    -3   18035.9472 16878.0816 -180.0  1.54365  11.92  
  0    4    2    30060.9473 27017.6368 0.0     1.53855  19.73  
  2    4    0    31183.0906 30544.4022 0.0     1.53280  20.31  
  3    2    1    30837.1728 30385.0260 180.0   1.53229  20.08  
  3    2    -1   32178.3058 31663.9163 180.0   1.53210  20.94  
  2    3    2    2771.5482  3189.0600  -0.0    1.50612  1.74   
  2    3    -2   3380.4308  3898.7920  180.0   1.50588  2.12   
  2    0    3    456.5714   760.5790   180.0   1.48172  0.14   
  2    0    -3   15.8100    28.2603    0.0     1.48137  0.00   
  1    4    2    2.8420     8.5540     -180.0  1.47762  0.00   
  1    4    -2   9.5180     29.0738    180.0   1.47751  0.01   
  3    0    2    70.8048    249.1879   180.0   1.47530  0.02   
  3    0    -2   257.5772   854.2044   0.0     1.47496  0.08   
  2    4    1    4.3984     10.1465    -0.0    1.47379  0.00   
  2    4    -1   1.8892     4.2007     0.0     1.47368  0.00   
  0    3    3    4.0713     12.4494    -0.0    1.45474  0.00   
  2    1    3    230.7342   806.6466   180.0   1.45374  0.14   
  2    1    -3   67.0769    238.8412   180.0   1.45341  0.04   
  3    1    2    116.0590   416.7249   -180.0  1.44767  0.07   
  0    5    1    0.5534     1.8533     -180.0  1.44734  0.00   
  3    1    -2   12.4685    41.8759    -180.0  1.44735  0.01   
  1    5    0    162.6033   411.2335   -180.0  1.44614  0.09   
  3    3    0    233.3764   528.8749   0.0     1.44386  0.13   
  1    3    3    7084.0271  6930.9307  -0.0    1.40293  3.86   
  1    3    -3   8663.5531  8453.8302  -180.0  1.40279  4.72   
  1    5    1    565.0892   660.7913   180.0   1.39625  0.31   
  1    5    -1   1015.2987  1187.7030  -0.0    1.39620  0.55   
  3    3    1    248.4291   263.3351   -0.0    1.39424  0.13   
  3    3    -1   1301.7065  1345.1399  180.0   1.39410  0.70   
  2    2    3    112.8039   50.5497    0.0     1.37844  0.06   
  2    2    -3   28.7008    13.6610    -180.0  1.37816  0.02   
  3    2    2    119.4563   169.3088   -0.0    1.37327  0.06   
  3    2    -2   6.9850     10.2457    -180.0  1.37299  0.00   
  0    0    4    12855.4143 15870.7787 0.0     1.34013  3.21   
  2    4    2    26959.5948 27931.7564 -0.0    1.33067  13.30  
  2    4    -2   24732.2697 25630.7946 -0.0    1.33050  12.19  
  4    0    0    25123.0437 28159.3631 0.0     1.32509  6.15   
  0    1    4    9895.2050  10254.4751 -180.0  1.31932  4.80   
  0    5    2    1494.5400  2719.0765  180.0   1.31106  0.72   
  2    5    0    2.9815     6.1635     -0.0    1.30750  0.00   
  4    1    0    60.8230    183.1141   0.0     1.30497  0.03   
  1    0    4    317.0650   780.0300   180.0   1.29932  0.07   
  1    0    -4   75.7544    184.7210   0.0     1.29917  0.02   
  0    4    3    4.9927     8.4414     -180.0  1.29483  0.00   
  3    4    0    0.3951     0.7423     180.0   1.28714  0.00   
  4    0    1    151.9407   247.5884   180.0   1.28645  0.04   
  4    0    -1   193.1181   309.6071   0.0     1.28630  0.04   
  1    1    4    29.9852    81.8604    -180.0  1.28033  0.01   
  1    1    -4   15.3208    40.1817    -0.0    1.28018  0.01   
  2    3    3    329.3145   845.6957   0.0     1.27535  0.15   
  2    3    -3   66.4964    165.1415   0.0     1.27514  0.03   
  1    5    2    17.5036    48.1022    0.0     1.27274  0.01   
  1    5    -2   104.8183   287.2353   0.0     1.27267  0.05   
  3    3    2    38.7560    101.4485   -0.0    1.27126  0.02   
  3    3    -2   10.6809    27.9299    -180.0  1.27104  0.00   
  2    5    1    293.9704   763.4758   180.0   1.27029  0.13   
  2    5    -1   172.1066   446.7761   -180.0  1.27022  0.08   
  4    1    1    586.2959   1883.7715  -180.0  1.26801  0.27   
  4    1    -1   364.1371   1178.4744  180.0   1.26786  0.16   
  0    2    4    10.8115    33.6304    -180.0  1.26227  0.00   
  1    4    3    355.4890   463.2458   0.0     1.25789  0.16   
  1    4    -3   308.1689   398.4631   -0.0    1.25779  0.14   
  3    0    3    1003.0636  1176.6057  0.0     1.25649  0.22   
  3    0    -3   601.6313   687.1029   0.0     1.25618  0.13   
  0    6    0    4467.6414  4759.2264  -180.0  1.25264  0.99   
  3    4    1    3426.2269  3677.5303  -0.0    1.25162  1.51   
  3    4    -1   2560.9251  2756.4454  0.0     1.25151  1.13   
  4    2    0    1776.7261  2073.6356  -180.0  1.24968  0.78   
  3    1    3    4354.3294  4719.6959  180.0   1.23929  1.89   
  3    1    -3   6502.9387  7064.7864  -0.0    1.23899  2.83   
  1    2    4    78.1725    71.1210    0.0     1.22799  0.03   
  1    2    -4   201.2212   181.8902   -0.0    1.22786  0.09   
  0    6    1    8.1587     1.2893     180.0   1.21978  0.00   
  1    6    0    5.1387     0.8079     -180.0  1.21906  0.00   
  4    2    1    199.1766   32.5280    180.0   1.21711  0.08   
  4    2    -1   141.8002   23.1077    -180.0  1.21698  0.06   
_reflns_number_total  143
_reflns_limit_h_min  0
_reflns_limit_h_max  4
_reflns_limit_k_min  0
_reflns_limit_k_max  6
_reflns_limit_l_min  -4
_reflns_limit_l_max  4
_reflns_d_resolution_low    5.361
_reflns_d_resolution_high   1.217

# POWDER DATA TABLE
_pd_meas_2theta_range_min  10.00000
_pd_meas_2theta_range_max  79.94840
_pd_meas_2theta_range_inc  0.02045
_pd_proc_2theta_range_min  9.97905
_pd_proc_2theta_range_max  79.92745
_pd_proc_2theta_range_inc  0.02045
_pd_proc_number_of_points  3421

loop_
   _pd_meas_intensity_total
   _pd_calc_intensity_total
   _pd_proc_intensity_bkg_calc
   _pd_proc_ls_weight
  1.51822917   1.4112743    1.4112743   0.6586621 
  1.4453125    1.42129408   1.42129408  0.6918919 
  1.34114583   1.42979694   1.42979694  0.7456311 
  1.42447917   1.43691047   1.43691047  0.702011  
  1.55208333   1.44275434   1.44275434  0.6442953 
  1.48697917   1.44744066   1.44744066  0.6725044 
  1.45052083   1.45107434   1.45107434  0.6894075 
  1.3828125    1.45375348   1.45375348  0.7231638 
  1.46614583   1.4555697    1.4555697   0.6820604 
  1.38802083   1.45660849   1.45660849  0.7204503 
  1.46875      1.45694949   1.45694949  0.6808511 
  1.44010417   1.45666683   1.45666683  0.6943942 
  1.47135417   1.45582941   1.45582941  0.679646  
  1.4921875    1.45450116   1.45450116  0.6701571 
  1.4375       1.45274134   1.45274134  0.6956522 
  1.47395833   1.45060476   1.45060476  0.6784452 
  1.46614583   1.44814207   1.44814207  0.6820604 
  1.546875     1.44539995   1.44539995  0.6464646 
  1.421875     1.44242135   1.44242135  0.7032967 
  1.4609375    1.4392457    1.4392457   0.684492  
  1.39583333   1.43590913   1.43590913  0.7164179 
  1.36979167   1.43244464   1.43244464  0.730038  
  1.421875     1.42888231   1.42888231  0.7032967 
  1.44010417   1.42524946   1.42524946  0.6943942 
  1.4296875    1.42157082   1.42157082  0.6994536 
  1.40625      1.4178687    1.4178687   0.7111111 
  1.359375     1.41416315   1.41416315  0.7356322 
  1.44270833   1.41047208   1.41047208  0.6931408 
  1.359375     1.40681141   1.40681141  0.7356322 
  1.41145833   1.40319523   1.40319523  0.7084871 
  1.46614583   1.39963589   1.39963589  0.6820604 
  1.48697917   1.39614414   1.39614414  0.6725044 
  1.45833333   1.39272921   1.39272921  0.6857143 
  1.36197917   1.38939899   1.38939899  0.7342256 
  1.48958333   1.38616005   1.38616005  0.6713287 
  1.30729167   1.38301778   1.38301778  0.7649402 
  1.4453125    1.37997649   1.37997649  0.6918919 
  1.2734375    1.37703948   1.37703948  0.7852761 
  1.33854167   1.37420911   1.37420911  0.7470817 
  1.41145833   1.37148691   1.37148691  0.7084871 
  1.46614583   1.36887364   1.36887364  0.6820604 
  1.29166667   1.36636932   1.36636932  0.7741935 
  1.44010417   1.36397339   1.36397339  0.6943942 
  1.390625     1.36168465   1.36168465  0.7191011 
  1.47395833   1.35950144   1.35950144  0.6784452 
  1.35677083   1.3574216    1.3574216   0.7370441 
  1.24479167   1.35544256   1.35544256  0.8033473 
  1.35416667   1.3535614    1.3535614   0.7384615 
  1.28385417   1.35177488   1.35177488  0.7789047 
  1.3125       1.35007946   1.35007946  0.7619048 
  1.32291667   1.34847139   1.34847139  0.7559055 
  1.42708333   1.3469467    1.3469467   0.7007299 
  1.28385417   1.34550127   1.34550127  0.7789047 
  1.29947917   1.34413084   1.34413084  0.7695391 
  1.34635417   1.34283103   1.34283103  0.7427466 
  1.48177083   1.34159741   1.34159741  0.6748682 
  1.36979167   1.34042548   1.34042548  0.730038  
  1.42447917   1.33931072   1.33931072  0.702011  
  1.3671875    1.33824859   1.33824859  0.7314286 
  1.38541667   1.33723458   1.33723458  0.7218045 
  1.24739583   1.33626422   1.33626422  0.8016701 
  1.38802083   1.33533306   1.33533306  0.7204503 
  1.296875     1.33443673   1.33443673  0.7710843 
  1.29166667   1.33357095   1.33357095  0.7741935 
  1.44010417   1.33273151   1.33273151  0.6943942 
  1.39583333   1.3319143    1.3319143   0.7164179 
  1.42447917   1.33111534   1.33111534  0.702011  
  1.29947917   1.33033076   1.33033076  0.7695391 
  1.3671875    1.32955681   1.32955681  0.7314286 
  1.31770833   1.32879069   1.32878989  0.7588933 
  1.31770833   1.32802734   1.32802653  0.7588933 
  1.40104167   1.32726462   1.32726341  0.7137546 
  1.38802083   1.32649857   1.32649734  0.7204503 
  1.3828125    1.32572656   1.32572532  0.7231638 
  1.21354167   1.32494572   1.32494448  0.8240343 
  1.3515625    1.32415335   1.3241521   0.7398844 
  1.37239583   1.3233469    1.32334563  0.7286528 
  1.32552083   1.32252397   1.32252269  0.7544204 
  1.25         1.32168359   1.32168104  0.8       
  1.34114583   1.32082118   1.32081861  0.7456311 
  1.39583333   1.3199367    1.31993347  0.7164179 
  1.36979167   1.31902712   1.31902387  0.730038  
  1.27083333   1.31809148   1.31808821  0.7868852 
  1.25520833   1.31712832   1.31712501  0.7966805 
  1.34114583   1.31613633   1.316133    0.7456311 
  1.328125     1.31511435   1.31511099  0.7529412 
  1.27864583   1.31406138   1.314058    0.7820774 
  1.28645833   1.31297655   1.31297313  0.7773279 
  1.34375      1.31185911   1.31185566  0.744186  
  1.35416667   1.31070847   1.310705    0.7384615 
  1.30729167   1.30952416   1.30952065  0.7649402 
  1.4765625    1.30830583   1.3083023   0.6772487 
  1.33333333   1.30705326   1.3070497   0.75      
  1.15364583   1.30576635   1.30576276  0.8668172 
  1.33333333   1.3044451    1.30444148  0.75      
  1.33072917   1.30308964   1.30308598  0.7514677 
  1.27864583   1.30170017   1.30169648  0.7820774 
  1.296875     1.30027703   1.30027331  0.7710843 
  1.2265625    1.29882062   1.29881686  0.8152866 
  1.22135417   1.29733145   1.29732766  0.8187633 
  1.23177083   1.29581011   1.29580629  0.8118393 
  1.32552083   1.29425728   1.29425342  0.7544204 
  1.27604167   1.29267369   1.29266981  0.7836735 
  1.32291667   1.29106018   1.29105626  0.7559055 
  1.2109375    1.28941763   1.28941367  0.8258065 
  1.28125      1.28774699   1.28774299  0.7804878 
  1.203125     1.28604926   1.28604523  0.8311688 
  1.20833333   1.28432551   1.28432144  0.8275862 
  1.28125      1.28257685   1.28257274  0.7804878 
  1.22916667   1.28080443   1.28080029  0.8135593 
  1.30729167   1.27900946   1.27900528  0.7649402 
  1.22916667   1.27719317   1.27718895  0.8135593 
  1.2421875    1.27535682   1.27535256  0.8050314 
  1.29427083   1.27350171   1.27349741  0.7726358 
  1.30729167   1.27162916   1.27162482  0.7649402 
  1.296875     1.26974052   1.26973614  0.7710843 
  1.32552083   1.26783715   1.26783272  0.7544204 
  1.31510417   1.26592041   1.26591595  0.760396  
  1.33072917   1.2639917    1.26398719  0.7514677 
  1.26822917   1.26205241   1.26204786  0.788501  
  1.23697917   1.26010393   1.26009934  0.8084211 
  1.27083333   1.25814767   1.25814303  0.7868852 
  1.20572917   1.25618502   1.25618034  0.8293737 
  1.19010417   1.25421738   1.25421264  0.8402626 
  1.2578125    1.25224612   1.25224134  0.7950311 
  1.34114583   1.25027262   1.2502678   0.7456311 
  1.26041667   1.24829826   1.24829338  0.7933884 
  1.27604167   1.24632436   1.24631943  0.7836735 
  1.23697917   1.24435227   1.24434729  0.8084211 
  1.28385417   1.2423833    1.24237827  0.7789047 
  1.2421875    1.24041873   1.24041365  0.8050314 
  1.26041667   1.23845983   1.2384547   0.7933884 
  1.16927083   1.23650786   1.23650267  0.8552339 
  1.25         1.23456401   1.23455877  0.8       
  1.33333333   1.23262948   1.23262419  0.75      
  1.19791667   1.23070542   1.23070007  0.8347826 
  1.1171875    1.22879297   1.22878756  0.8951049 
  1.23697917   1.2268932    1.22688774  0.8084211 
  1.27604167   1.2250072    1.22500168  0.7836735 
  1.18229167   1.22313597   1.22313039  0.845815  
  1.1875       1.2212805    1.22127486  0.8421053 
  1.15885417   1.21944176   1.21943606  0.8629213 
  1.34114583   1.21762065   1.21761489  0.7456311 
  1.22916667   1.21581805   1.21581223  0.8135593 
  1.234375     1.2140348    1.21402892  0.8101266 
  1.2890625    1.2122717    1.21226575  0.7757576 
  1.15885417   1.21052951   1.21052349  0.8629213 
  1.2890625    1.20880894   1.20880285  0.7757576 
  1.20572917   1.20711068   1.20710452  0.8293737 
  1.36197917   1.20543536   1.20542913  0.7342256 
  1.27083333   1.20378357   1.20377727  0.7868852 
  1.16145833   1.20215588   1.20214951  0.8609865 
  1.1796875    1.2005528    1.20054636  0.8476821 
  1.18229167   1.19897481   1.19896829  0.845815  
  1.16666667   1.19742233   1.19741573  0.8571429 
  1.17447917   1.19589576   1.19588909  0.8514412 
  1.19791667   1.19439546   1.19438871  0.8347826 
  1.14583333   1.19292174   1.19291491  0.8727273 
  1.15364583   1.19147486   1.19146795  0.8668172 
  1.33333333   1.19005508   1.19004808  0.75      
  1.15104167   1.18866257   1.18865549  0.8687783 
  1.22135417   1.18729751   1.18729034  0.8187633 
  1.22135417   1.18596      1.18595275  0.8187633 
  1.296875     1.18465014   1.1846428   0.7710843 
  1.13541667   1.18336798   1.18336054  0.8807339 
  1.265625     1.18211351   1.18210598  0.7901235 
  1.140625     1.18088672   1.1808791   0.8767123 
  1.05729167   1.17968756   1.17967984  0.9458128 
  1.19010417   1.17851592   1.17850811  0.8402626 
  1.22916667   1.17737169   1.17736378  0.8135593 
  1.16666667   1.17625472   1.1762467   0.8571429 
  1.17708333   1.1751648    1.17515668  0.8495575 
  1.25520833   1.17410174   1.17409351  0.7966805 
  1.265625     1.17306528   1.17305694  0.7901235 
  1.15885417   1.17205514   1.1720467   0.8629213 
  1.32291667   1.17107103   1.17106248  0.7559055 
  1.23177083   1.17011262   1.17010395  0.8118393 
  1.21354167   1.16917956   1.16917077  0.8240343 
  1.16927083   1.16827147   1.16826256  0.8552339 
  1.1875       1.16738794   1.16737891  0.8421053 
  1.1796875    1.16652856   1.16651941  0.8476821 
  1.015625     1.16569288   1.1656836   0.9846154 
  1.13802083   1.16488043   1.16487102  0.8787185 
  1.18489583   1.16409073   1.16408119  0.843956  
  1.21614583   1.16332327   1.1633136   0.8222698 
  1.22916667   1.16257754   1.16256773  0.8135593 
  1.2578125    1.161853     1.16184305  0.7950311 
  1.15885417   1.16114909   1.16113899  0.8629213 
  1.234375     1.16046525   1.160455    0.8101266 
  1.17447917   1.15980089   1.1597905   0.8514412 
  1.24739583   1.15915543   1.15914488  0.8016701 
  1.15364583   1.15852825   1.15851754  0.8668172 
  1.16666667   1.15791874   1.15790788  0.8571429 
  1.15364583   1.15732629   1.15731526  0.8668172 
  1.14583333   1.15675024   1.15673904  0.8727273 
  1.21354167   1.15618997   1.1561786   0.8240343 
  1.25260417   1.15564482   1.15563327  0.7983368 
  1.25520833   1.15511414   1.15510241  0.7966805 
  1.04427083   1.15459727   1.15458536  0.957606  
  1.18489583   1.15409355   1.15408145  0.843956  
  1.25260417   1.15360231   1.15359001  0.7983368 
  1.05208333   1.15312288   1.15311039  0.950495  
  1.23177083   1.15265459   1.1526419   0.8118393 
  1.1953125    1.15219677   1.15218387  0.8366013 
  1.125        1.15174875   1.15173564  0.8888889 
  1.17708333   1.15130987   1.15129654  0.8495575 
  1.1875       1.15087944   1.15086589  0.8421053 
  1.10416667   1.15045682   1.15044303  0.9056604 
  1.17708333   1.15004132   1.1500273   0.8495575 
  1.07291667   1.1496323    1.14961804  0.9320388 
  1.11458333   1.1492291    1.14921459  0.8971963 
  1.20052083   1.14883107   1.14881631  0.8329718 
  1.1953125    1.14843757   1.14842255  0.8366013 
  1.28645833   1.14804796   1.14803267  0.7773279 
  1.171875     1.14766161   1.14764605  0.8533333 
  1.125        1.14727791   1.14726206  0.8888889 
  1.10677083   1.14689623   1.14688009  0.9035294 
  1.14322917   1.14651596   1.14649953  0.8747153 
  1.16666667   1.14613653   1.14611979  0.8571429 
  1.1875       1.14575734   1.14574028  0.8421053 
  1.140625     1.1453778    1.14536043  0.8767123 
  1.15364583   1.14499737   1.14497966  0.8668172 
  1.1015625    1.14461549   1.14459743  0.9078014 
  1.15625      1.14423161   1.1442132   0.8648649 
  1.11979167   1.1438452    1.14382643  0.8930233 
  1.18229167   1.14345575   1.14343661  0.845815  
  1.078125     1.14306276   1.14304322  0.9275362 
  1.17447917   1.14266572   1.14264579  0.8514412 
  1.12760417   1.14226416   1.14224382  0.886836  
  1.2734375    1.14185762   1.14183686  0.7852761 
  1.1796875    1.14144565   1.14142445  0.8476821 
  1.32552083   1.1410278    1.14100615  0.7544204 
  1.109375     1.14060366   1.14058154  0.9014085 
  1.18229167   1.14017282   1.14015022  0.845815  
  1.0859375    1.13973488   1.13971179  0.9208633 
  1.1171875    1.13928947   1.13926587  0.8951049 
  1.25260417   1.13883622   1.13881209  0.7983368 
  1.0703125    1.13837479   1.13835011  0.9343066 
  1.1875       1.13790485   1.1378796   0.8421053 
  1.15885417   1.13742606   1.13740023  0.8629213 
  1.2265625    1.13693814   1.13691171  0.8152866 
  1.07552083   1.1364408    1.13641374  0.9297821 
  1.203125     1.13593377   1.13590605  0.8311688 
  1.17447917   1.13541679   1.13538839  0.8514412 
  1.125        1.13488962   1.13486052  0.8888889 
  1.11197917   1.13435204   1.13432221  0.8992974 
  1.0546875    1.13380383   1.13377326  0.9481481 
  1.13020833   1.13324482   1.13321346  0.8847926 
  1.10416667   1.13267481   1.13264264  0.9056604 
  1.1015625    1.13209366   1.13206064  0.9078014 
  1.16666667   1.1315012    1.1314673   0.8571429 
  1.09375      1.13089731   1.1308625   0.9142857 
  1.109375     1.13028188   1.13024611  0.9014085 
  1.09375      1.1296548    1.12961804  0.9142857 
  1.09375      1.12901619   1.12897818  0.9142857 
  1.1015625    1.12836557   1.12832648  0.9078014 
  1.046875     1.12770309   1.12766287  0.9552239 
  1.04427083   1.12702881   1.1269873   0.957606  
  1.19791667   1.12634249   1.12629975  0.8347826 
  1.09635417   1.12564422   1.12560019  0.912114  
  1.08072917   1.124934     1.12488862  0.9253012 
  1.1171875    1.12421185   1.12416506  0.8951049 
  1.0703125    1.12348145   1.12342951  0.9343066 
  1.07291667   1.12273554   1.12268203  0.9320388 
  1.17708333   1.12197965   1.12192265  0.8495575 
  1.13541667   1.1212102    1.12115144  0.8807339 
  1.109375     1.12042907   1.12036847  0.9014085 
  1.10677083   1.11963637   1.11957383  0.9035294 
  1.02604167   1.11883219   1.11876761  0.9746193 
  1.1171875    1.11801664   1.11794991  0.8951049 
  1.12239583   1.11718987   1.11712087  0.8909513 
  1.0859375    1.11635199   1.11628061  0.9208633 
  1.09375      1.11550317   1.11542926  0.9142857 
  1.1171875    1.11464356   1.11456698  0.8951049 
  1.125        1.11377334   1.11369394  0.8888889 
  1.16145833   1.11289269   1.11281029  0.8609865 
  1.1953125    1.1120018    1.11191622  0.8366013 
  1.0859375    1.11110087   1.11101191  0.9208633 
  1.11979167   1.11019013   1.11009757  0.8930233 
  1.15625      1.10926979   1.10917339  0.8648649 
  1.06770833   1.10834008   1.1082396   0.9365854 
  1.08333333   1.10740126   1.1072964   0.9230769 
  1.078125     1.10645357   1.10634404  0.9275362 
  1.10416667   1.10549729   1.10538274  0.9056604 
  1.11458333   1.10453269   1.10441274  0.8971963 
  1.09895833   1.10356005   1.10343429  0.9099526 
  1.03125      1.10257967   1.10244765  0.969697  
  0.99479167   1.10159187   1.10145308  1.0052356 
  1.078125     1.10059696   1.10045083  0.9275362 
  0.96354167   1.09959528   1.09944119  1.0378378 
  1.02604167   1.09858718   1.09842442  0.9746193 
  1.08072917   1.09757302   1.0974008   0.9253012 
  1.13020833   1.0965532    1.09637062  0.8847926 
  1.0546875    1.09552811   1.09533416  0.9481481 
  1.17708333   1.0944982    1.09429171  0.8495575 
  1.15104167   1.09346391   1.09324356  0.8687783 
  1.13802083   1.09242574   1.09219002  0.8787185 
  1.0234375    1.09138422   1.09113138  0.9770992 
  1.1640625    1.09033995   1.09006793  0.8590604 
  1.08072917   1.08929357   1.08899998  0.9253012 
  1.21614583   1.0882458    1.08792784  0.8222698 
  1.0234375    1.0871975    1.0868518   0.9770992 
  1.16927083   1.08614962   1.08577218  0.8552339 
  1.16927083   1.0851033    1.08468928  0.8552339 
  1.04427083   1.08405994   1.0836034   0.957606  
  1.13541667   1.08302123   1.08251486  0.8807339 
  1.0078125    1.08198935   1.08142395  0.9922481 
  1.12760417   1.08096708   1.08033099  0.886836  
  1.0625       1.07995817   1.07923628  0.9411765 
  1.02604167   1.07896773   1.07814013  0.9746193 
  1.05989583   1.07800308   1.07704282  0.9434889 
  1.14322917   1.07707538   1.07594468  0.8747153 
  1.09895833   1.07620586   1.07484599  0.9099526 
  1.1484375    1.07545486   1.07374705  0.8707483 
  1.10416667   1.07503876   1.07264817  0.9056604 
  0.98697917   1.0756524    1.07154962  1.0131926 
  1.1484375    1.07893515   1.0704517   0.8707483 
  1.0390625    1.08731369   1.0693547   0.962406  
  1            1.10204566   1.06825889  1         
  1.046875     1.12003004   1.06716457  0.9552239 
  1.09375      1.13264671   1.066072    0.9142857 
  1.05989583   1.13221599   1.06498146  0.9434889 
  1.07291667   1.12028352   1.06389322  0.9320388 
  1.15104167   1.10301448   1.06280754  0.8687783 
  1.03645833   1.08814172   1.06172468  0.9648241 
  1.0234375    1.08172124   1.0606449   0.9770992 
  1.05208333   1.0873818    1.05956844  0.950495  
  1.12239583   1.10616996   1.05849557  0.8909513 
  1.03385417   1.133477     1.0574265   0.9672544 
  1.1171875    1.1565188    1.05636149  0.8951049 
  1.02604167   1.16089743   1.05530076  0.9746193 
  1.06770833   1.14568738   1.05424454  0.9365854 
  1.09895833   1.11918792   1.05319305  0.9099526 
  1.15104167   1.09206326   1.0521465   0.8687783 
  0.89322917   1.07195274   1.0511051   1.1195335 
  1.04166667   1.06006261   1.05006906  0.96      
  1.125        1.05400676   1.04903856  0.8888889 
  1.09375      1.05094888   1.04801381  0.9142857
